Repository: oussamaazaroual79-dot/plt-thin-films-mlip

# La-rich sol–gel PLT thin films: data, loop analysis and machine-learning molecular dynamics

Data and code for: O. Azaroual, *Hidden tetragonality and collapse of ferroelectricity in La-rich sol–gel Pb1−xLaxTi1−x/4O3 thin films: experiment, hysteresis-loop analysis and machine-learning molecular dynamics* (submitted).

## Contents
- `data/xrd/`: XRD patterns of PT and PLTx films (x = 0.07–0.28) on glass, SiO2/Si and LaNiO3/SiO2/Si (`xrd_<sample>_<substrate>.csv`: 2θ in degrees, normalised intensity). The folder also contains the detected peaks with their FWHM and Scherrer sizes (`xrd_peaks.csv`), the lattice parameters (`xrd_lattice_summary.csv`) and the full results (`xrd_results.json`).
- `data/pv_loops/`: polarisation–voltage loops (V in volts, P in µC/cm²).
  - `loop_2kHz_<film>.csv`: PT, PLT7, PLT14 and PLT21 at 2 kHz.
  - `loop_PLT14_<f>.csv`: PLT14 at 100–2000 Hz, and at 10 V and 15 V amplitude.
  - `pe.npy` and `plt14_loops.npy`: the same loops in the format read by the analysis scripts.
- `data/published/`: frequency series of the PT and PLT7 films as published in El Hasnaoui & Azaroual, ISyDMA'6, Springer 2022, https://doi.org/10.1007/978-3-031-11397-0_7.
- `data/simulations/`: results of the MACE simulations of Pb1−xLaxTi1−x/4O3 in 4×4×4 supercells (x = 0–0.3125), run with the MACE-MatPES-r2SCAN-0 and MACE-MPA-0 models.
  - `plt_relax.csv`: 0 K relaxations, with B-site and A-site vacancy compensation and three random configurations per composition.
  - `plt_md300.csv`: NPT molecular dynamics at 300 K (c/a, pseudocubic parameter, long-range and local Ti off-centring).
  - `plt_structures.extxyz`: relaxed structures.
- `notebooks/`: the Kaggle notebook used for the simulations (`plt_step1_supercells_kaggle.ipynb`, run on a T4 GPU) and the script that generates it.
- `analysis/`: run these from the repository root, in this order:
  - `analysis_loops.py`: tanh (Miller) fits, Pr, Uc, energies and electrostriction bounds → `results/theory_results.json`;
  - `leak_fit.py`: y∞ + k/f and power-law fits of the frequency dependence, leakage estimate → `results/leak_fit.json`;
  - `fig_theory.py` and `fig_mlip.py`: figures 7 and 8.
- `figures/`: figures of the paper.

## Note on the experimental data
The XRD patterns and P–V loops were extracted numerically from the vector figures of the author's PhD thesis (Faculté des Sciences Dhar El Mehraz, Fès). The original instrument files are not available. Peak positions and widths are therefore limited by the resolution of the plotted curves.

File: data/xrd/xrd_results.json
[
 {
  "sample": "PT",
  "substrate": "glass",
  "x": 0,
  "peaks": [
   {
    "tt": 21.85,
    "d": 4.0646,
    "I": 0.17,
    "fwhm": 0.57,
    "D_nm": 14.2
   },
   {
    "tt": 23.0,
    "d": 3.8643,
    "I": 0.36,
    "fwhm": 0.314,
    "D_nm": 25.8
   },
   {
    "tt": 31.77,
    "d": 2.814,
    "I": 1.0,
    "fwhm": 0.493,
    "D_nm": 16.8
   },
   {
    "tt": 32.61,
    "d": 2.744,
    "I": 0.59,
    "fwhm": 0.282,
    "D_nm": 29.3
   },
   {
    "tt": 39.46,
    "d": 2.2817,
    "I": 0.49,
    "fwhm": 0.426,
    "D_nm": 19.8
   },
   {
    "tt": 46.63,
    "d": 1.9461,
    "I": 0.35,
    "fwhm": 0.479,
    "D_nm": 18.1
   },
   {
    "tt": 52.06,
    "d": 1.7552,
    "I": 0.12,
    "fwhm": 1.095,
    "D_nm": 8.1
   },
   {
    "tt": 55.87,
    "d": 1.6443,
    "I": 0.15,
    "fwhm": 0.757,
    "D_nm": 11.9
   },
   {
    "tt": 57.42,
    "d": 1.6035,
    "I": 0.41,
    "fwhm": 0.57,
    "D_nm": 15.9
   }
  ],
  "c": 4.0646,
  "a": 3.8643,
  "ca": 1.0518,
  "D100": 25.8,
  "D_WH": 46.4,
  "strain_pct": 0.3,
  "nWH": 4
 },
 {
  "sample": "PLT7",
  "substrate": "glass",
  "x": 7,
  "peaks": [
   {
    "tt": 22.82,
    "d": 3.8931,
    "I": 0.32,
    "fwhm": 0.532,
    "D_nm": 15.2
   },
   {
    "tt": 32.23,
    "d": 2.7749,
    "I": 1.0,
    "fwhm": 0.541,
    "D_nm": 15.3
   },
   {
    "tt": 39.74,
    "d": 2.2664,
    "I": 0.37,
    "fwhm": 0.369,
    "D_nm": 22.9
   },
   {
    "tt": 46.49,
    "d": 1.9518,
    "I": 0.18,
    "fwhm": 0.8,
    "D_nm": 10.8
   },
   {
    "tt": 52.05,
    "d": 1.7558,
    "I": 0.1,
    "fwhm": 1.067,
    "D_nm": 8.3
   },
   {
    "tt": 57.4,
    "d": 1.604,
    "I": 0.22,
    "fwhm": 0.911,
    "D_nm": 9.9
   }
  ],
  "a": 3.925,
  "ca": 1.0,
  "D100": 15.2,
  "D_WH": 69.2,
  "strain_pct": 0.65,
  "nWH": 6
 },
 {
  "sample": "PLT14",
  "substrate": "glass",
  "x": 14,
  "peaks": [
   {
    "tt": 22.49,
    "d": 3.9503,
    "I": 0.36,
    "fwhm": 0.358,
    "D_nm": 22.6
   },
   {
    "tt": 31.98,
    "d": 2.7959,
    "I": 1.0,
    "fwhm": 0.381,
    "D_nm": 21.7
   },
   {
    "tt": 39.44,
    "d": 2.2827,
    "I": 0.34,
    "fwhm": 0.3,
    "D_nm": 28.1
   },
   {
    "tt": 46.05,
    "d": 1.9694,
    "I": 0.17,
    "fwhm": 0.595,
    "D_nm": 14.5
   },
   {
    "tt": 57.17,
    "d": 1.6099,
    "I": 0.19,
    "fwhm": 0.644,
    "D_nm": 14.1
   }
  ],
  "a": 3.95,
  "ca": 1.0,
  "D100": 22.6,
  "D_WH": 60.0,
  "strain_pct": 0.38,
  "nWH": 5
 },
 {
  "sample": "PLT21",
  "substrate": "glass",
  "x": 21,
  "peaks": [
   {
    "tt": 22.82,
    "d": 3.8931,
    "I": 0.35,
    "fwhm": 0.245,
    "D_nm": 33.0
   },
   {
    "tt": 32.34,
    "d": 2.7661,
    "I": 1.0,
    "fwhm": 0.289,
    "D_nm": 28.7
   },
   {
    "tt": 39.83,
    "d": 2.2617,
    "I": 0.28,
    "fwhm": 0.273,
    "D_nm": 30.9
   },
   {
    "tt": 46.32,
    "d": 1.9586,
    "I": 0.18,
    "fwhm": 0.472,
    "D_nm": 18.3
   },
   {
    "tt": 57.44,
    "d": 1.6031,
    "I": 0.18,
    "fwhm": 0.498,
    "D_nm": 18.2
   }
  ],
  "a": 3.917,
  "ca": 1.0,
  "D100": 33.0,
  "D_WH": 123.9,
  "strain_pct": 0.34,
  "nWH": 5
 },
 {
  "sample": "PLT28",
  "substrate": "glass",
  "x": 28,
  "peaks": [
   {
    "tt": 22.82,
    "d": 3.8931,
    "I": 0.37,
    "fwhm": 0.268,
    "D_nm": 30.3
   },
   {
    "tt": 32.41,
    "d": 2.7606,
    "I": 1.0,
    "fwhm": 0.303,
    "D_nm": 27.3
   },
   {
    "tt": 39.84,
    "d": 2.2606,
    "I": 0.26,
    "fwhm": 0.32,
    "D_nm": 26.4
   },
   {
    "tt": 46.35,
    "d": 1.9575,
    "I": 0.2,
    "fwhm": 0.431,
    "D_nm": 20.1
   },
   {
    "tt": 57.49,
    "d": 1.6018,
    "I": 0.16,
    "fwhm": 0.517,
    "D_nm": 17.5
   }
  ],
  "a": 3.915,
  "ca": 1.0,
  "D100": 30.3,
  "D_WH": 78.0,
  "strain_pct": 0.31,
  "nWH": 5
 },
 {
  "sample": "PT",
  "substrate": "SiO2/Si",
  "x": 0,
  "peaks": [
   {
    "tt": 21.83,
    "d": 4.0682,
    "I": 0.33,
    "fwhm": 0.345,
    "D_nm": 23.4
   },
   {
    "tt": 22.98,
    "d": 3.8677,
    "I": 0.47,
    "fwhm": 0.27,
    "D_nm": 30.0
   },
   {
    "tt": 31.79,
    "d": 2.8129,
    "I": 1.0,
    "fwhm": 0.367,
    "D_nm": 22.5
   },
   {
    "tt": 32.62,
    "d": 2.7425,
    "I": 0.45,
    "fwhm": 0.255,
    "D_nm": 32.5
   },
   {
    "tt": 39.5,
    "d": 2.2798,
    "I": 0.39,
    "fwhm": 0.376,
    "D_nm": 22.4
   },
   {
    "tt": 40.04,
    "d": 2.2499,
    "I": 0.36,
    "fwhm": 0.267,
    "D_nm": 31.6
   },
   {
    "tt": 46.62,
    "d": 1.9466,
    "I": 0.24,
    "fwhm": 0.423,
    "D_nm": 20.5
   },
   {
    "tt": 57.48,
    "d": 1.602,
    "I": 0.22,
    "fwhm": 0.397,
    "D_nm": 22.8
   }
  ],
  "c": 4.0682,
  "a": 3.8677,
  "ca": 1.0518,
  "D100": 30.0,
  "D_WH": 36.6,
  "strain_pct": 0.15,
  "nWH": 4
 },
 {
  "sample": "PLT7",
  "substrate": "SiO2/Si",
  "x": 7,
  "peaks": [
   {
    "tt": 23.73,
    "d": 3.7472,
    "I": 0.2,
    "fwhm": 0.294,
    "D_nm": 27.6
   },
   {
    "tt": 40.55,
    "d": 2.2227,
    "I": 1.0,
    "fwhm": 0.285,
    "D_nm": 29.7
   },
   {
    "tt": 46.75,
    "d": 1.9414,
    "I": 0.11,
    "fwhm": 0.401,
    "D_nm": 21.6
   }
  ],
  "a": 3.866,
  "ca": 1.0,
  "D100": 27.6
 },
 {
  "sample": "PLT14",
  "substrate": "SiO2/Si",
  "x": 14,
  "peaks": [
   {
    "tt": 23.69,
    "d": 3.7527,
    "I": 0.3,
    "fwhm": 0.26,
    "D_nm": 31.3
   },
   {
    "tt": 32.85,
    "d": 2.7239,
    "I": 0.16,
    "fwhm": 0.465,
    "D_nm": 17.8
   },
   {
    "tt": 40.53,
    "d": 2.2241,
    "I": 1.0,
    "fwhm": 0.307,
    "D_nm": 27.6
   },
   {
    "tt": 46.71,
    "d": 1.9431,
    "I": 0.13,
    "fwhm": 0.324,
    "D_nm": 26.7
   }
  ],
  "a": 3.852,
  "ca": 1.0,
  "D100": 31.3,
  "D_WH": 9.8,
  "strain_pct": -0.59,
  "nWH": 3
 },
 {
  "sample": "PLT21",
  "substrate": "SiO2/Si",
  "x": 21,
  "peaks": [
   {
    "tt": 24.03,
    "d": 3.7011,
    "I": 1.0,
    "fwhm": 0.241,
    "D_nm": 33.7
   },
   {
    "tt": 33.27,
    "d": 2.6909,
    "I": 0.47,
    "fwhm": 0.273,
    "D_nm": 30.4
   },
   {
    "tt": 40.74,
    "d": 2.213,
    "I": 0.38,
    "fwhm": 0.309,
    "D_nm": 27.4
   },
   {
    "tt": 46.97,
    "d": 1.9328,
    "I": 0.51,
    "fwhm": 0.379,
    "D_nm": 22.8
   }
  ],
  "a": 3.833,
  "ca": 1.0,
  "D100": 33.7,
  "D_WH": 200.1,
  "strain_pct": 0.33,
  "nWH": 3
 },
 {
  "sample": "PLT28",
  "substrate": "SiO2/Si",
  "x": 28,
  "peaks": [
   {
    "tt": 24.02,
    "d": 3.7024,
    "I": 0.48,
    "fwhm": 0.24,
    "D_nm": 33.9
   },
   {
    "tt": 33.24,
    "d": 2.693,
    "I": 0.4,
    "fwhm": 0.379,
    "D_nm": 21.9
   },
   {
    "tt": 40.8,
    "d": 2.2098,
    "I": 1.0,
    "fwhm": 0.305,
    "D_nm": 27.8
   },
   {
    "tt": 46.93,
    "d": 1.9345,
    "I": 0.27,
    "fwhm": 0.374,
    "D_nm": 23.2
   }
  ],
  "a": 3.827,
  "ca": 1.0,
  "D100": 33.9,
  "D_WH": 19.5,
  "strain_pct": -0.1,
  "nWH": 3
 },
 {
  "sample": "PT",
  "substrate": "LNO",
  "x": 0,
  "peaks": [
   {
    "tt": 21.55,
    "d": 4.1199,
    "I": 0.39,
    "fwhm": 0.359,
    "D_nm": 22.5
   },
   {
    "tt": 22.71,
    "d": 3.9129,
    "I": 0.58,
    "fwhm": 0.288,
    "D_nm": 28.1
   },
   {
    "tt": 31.51,
    "d": 2.8368,
    "I": 1.0,
    "fwhm": 0.331,
    "D_nm": 24.9
   },
   {
    "tt": 32.34,
    "d": 2.7661,
    "I": 0.53,
    "fwhm": 0.211,
    "D_nm": 39.2
   },
   {
    "tt": 39.23,
    "d": 2.2945,
    "I": 0.34,
    "fwhm": 0.303,
    "D_nm": 27.9
   },
   {
    "tt": 46.45,
    "d": 1.9532,
    "I": 0.19,
    "fwhm": 0.41,
    "D_nm": 21.1
   },
   {
    "tt": 57.21,
    "d": 1.6088,
    "I": 0.18,
    "fwhm": 0.462,
    "D_nm": 19.6
   }
  ],
  "c": 4.1199,
  "a": 3.9129,
  "ca": 1.0529,
  "D100": 28.1,
  "D_WH": 45.8,
  "strain_pct": 0.2,
  "nWH": 4
 },
 {
  "sample": "PLT7",
  "substrate": "LNO",
  "x": 7,
  "peaks": [
   {
    "tt": 22.58,
    "d": 3.9342,
    "I": 1.0,
    "fwhm": 0.329,
    "D_nm": 24.6
   },
   {
    "tt": 32.02,
    "d": 2.7933,
    "I": 0.12,
    "fwhm": 0.502,
    "D_nm": 16.5
   },
   {
    "tt": 32.95,
    "d": 2.7162,
    "I": 0.19,
    "fwhm": 0.171,
    "D_nm": 48.4
   },
   {
    "tt": 46.18,
    "d": 1.9642,
    "I": 0.3,
    "fwhm": 0.507,
    "D_nm": 17.0
   }
  ],
  "a": 3.931,
  "ca": 1.0,
  "D100": 24.6,
  "D_WH": 51.3,
  "strain_pct": 0.31,
  "nWH": 4
 },
 {
  "sample": "PLT14",
  "substrate": "LNO",
  "x": 14,
  "peaks": [
   {
    "tt": 22.63,
    "d": 3.926,
    "I": 1.0,
    "fwhm": 0.265,
    "D_nm": 30.5
   },
   {
    "tt": 32.06,
    "d": 2.7894,
    "I": 0.46,
    "fwhm": 0.401,
    "D_nm": 20.6
   },
   {
    "tt": 39.53,
    "d": 2.2777,
    "I": 0.11,
    "fwhm": 0.214,
    "D_nm": 39.4
   },
   {
    "tt": 46.19,
    "d": 1.9636,
    "I": 0.31,
    "fwhm": 0.459,
    "D_nm": 18.8
   },
   {
    "tt": 57.09,
    "d": 1.6119,
    "I": 0.1,
    "fwhm": 0.241,
    "D_nm": 37.6
   }
  ],
  "a": 3.945,
  "ca": 1.0,
  "D100": 30.5,
  "D_WH": 23.7,
  "strain_pct": -0.05,
  "nWH": 5
 },
 {
  "sample": "PLT21",
  "substrate": "LNO",
  "x": 21,
  "peaks": [
   {
    "tt": 22.6,
    "d": 3.9304,
    "I": 1.0,
    "fwhm": 0.221,
    "D_nm": 36.6
   },
   {
    "tt": 32.16,
    "d": 2.7812,
    "I": 0.6,
    "fwhm": 0.385,
    "D_nm": 21.5
   },
   {
    "tt": 39.54,
    "d": 2.2776,
    "I": 0.12,
    "fwhm": 0.297,
    "D_nm": 28.5
   },
   {
    "tt": 46.2,
    "d": 1.9635,
    "I": 0.35,
    "fwhm": 0.299,
    "D_nm": 28.9
   },
   {
    "tt": 57.3,
    "d": 1.6066,
    "I": 0.1,
    "fwhm": 0.347,
    "D_nm": 26.1
   }
  ],
  "a": 3.933,
  "ca": 1.0,
  "D100": 36.6,
  "D_WH": 33.0,
  "strain_pct": 0.06,
  "nWH": 5
 }
]
