Repository: oussamaazaroual79-dot/plt-thin-films-mlip

# La-rich sol–gel PLT thin films: data, loop analysis and machine-learning molecular dynamics

Data and code for: O. Azaroual, *Hidden tetragonality and collapse of ferroelectricity in La-rich sol–gel Pb1−xLaxTi1−x/4O3 thin films: experiment, hysteresis-loop analysis and machine-learning molecular dynamics* (submitted).

## Contents
- `data/xrd/`: XRD patterns of PT and PLTx films (x = 0.07–0.28) on glass, SiO2/Si and LaNiO3/SiO2/Si (`xrd_<sample>_<substrate>.csv`: 2θ in degrees, normalised intensity). The folder also contains the detected peaks with their FWHM and Scherrer sizes (`xrd_peaks.csv`), the lattice parameters (`xrd_lattice_summary.csv`) and the full results (`xrd_results.json`).
- `data/pv_loops/`: polarisation–voltage loops (V in volts, P in µC/cm²).
  - `loop_2kHz_<film>.csv`: PT, PLT7, PLT14 and PLT21 at 2 kHz.
  - `loop_PLT14_<f>.csv`: PLT14 at 100–2000 Hz, and at 10 V and 15 V amplitude.
  - `pe.npy` and `plt14_loops.npy`: the same loops in the format read by the analysis scripts.
- `data/published/`: frequency series of the PT and PLT7 films as published in El Hasnaoui & Azaroual, ISyDMA'6, Springer 2022, https://doi.org/10.1007/978-3-031-11397-0_7.
- `data/simulations/`: results of the MACE simulations of Pb1−xLaxTi1−x/4O3 in 4×4×4 supercells (x = 0–0.3125), run with the MACE-MatPES-r2SCAN-0 and MACE-MPA-0 models.
  - `plt_relax.csv`: 0 K relaxations, with B-site and A-site vacancy compensation and three random configurations per composition.
  - `plt_md300.csv`: NPT molecular dynamics at 300 K (c/a, pseudocubic parameter, long-range and local Ti off-centring).
  - `plt_structures.extxyz`: relaxed structures.
- `notebooks/`: the Kaggle notebook used for the simulations (`plt_step1_supercells_kaggle.ipynb`, run on a T4 GPU) and the script that generates it.
- `analysis/`: run these from the repository root, in this order:
  - `analysis_loops.py`: tanh (Miller) fits, Pr, Uc, energies and electrostriction bounds → `results/theory_results.json`;
  - `leak_fit.py`: y∞ + k/f and power-law fits of the frequency dependence, leakage estimate → `results/leak_fit.json`;
  - `fig_theory.py` and `fig_mlip.py`: figures 7 and 8.
- `figures/`: figures of the paper.

## Note on the experimental data
The XRD patterns and P–V loops were extracted numerically from the vector figures of the author's PhD thesis (Faculté des Sciences Dhar El Mehraz, Fès). The original instrument files are not available. Peak positions and widths are therefore limited by the resolution of the plotted curves.

File: results/leak_fit.json
{
 "Pr_plus": {
  "y_inf": 10.707131038491351,
  "y_inf_err": 0.11521894084986985,
  "k": 820.9600872939097,
  "k_err": 24.670113524418113,
  "rms_1overf": 0.1511333956829284,
  "rms_powerlaw": 0.6858215606634526,
  "exponent": -0.18716228158986892
 },
 "Uc_plus": {
  "y_inf": 6.216345487880229,
  "y_inf_err": 0.037000276583359575,
  "k": 268.45322323987443,
  "k_err": 7.922317526736368,
  "rms_1overf": 0.04853349049572971,
  "rms_powerlaw": 0.24962130639578883,
  "exponent": -0.11831411518627084
 },
 "loop_area": {
  "y_inf": 473.4652987943325,
  "y_inf_err": 7.804229441427114,
  "k": 46050.2922654915,
  "k_err": 1671.0032930409218,
  "rms_1overf": 10.236855929629339,
  "rms_powerlaw": 32.86117027864394,
  "exponent": -0.2252943301987936
 },
 "fit_Ps": {
  "y_inf": 14.15921103916971,
  "y_inf_err": 0.40904891316448877,
  "k": 1063.168462856946,
  "k_err": 87.58354578598286,
  "rms_1overf": 0.5365519818801952,
  "rms_powerlaw": 0.5184947704627377,
  "exponent": -0.19406811382584013
 },
 "leak": {
  "RA_ohm_m2": 0.2283911275370853,
  "R_ohm": 12924294.010971956,
  "J_at_V0_A_cm2": 0.006567680698351278
 }
}

File: results/theory_results.json
{
 "loops_2kHz": {
  "PT": {
   "Pr_plus": 18.33587157126607,
   "Pr_minus": -17.872033282842757,
   "Uc_plus": 7.891476733835475,
   "Uc_minus": -8.51053246214467,
   "Pmax": 26.14915724958206,
   "Vmax": 15.96844678180635,
   "loop_area": 693.7359550496622,
   "W_rec": 48.82997449879864,
   "W_charge": 370.7387547847787,
   "eta": 0.1317099274586101,
   "fit_Ps": 19.48546058576868,
   "fit_Vc": 8.916965424292512,
   "fit_delta": 2.1731801124998045,
   "fit_C": 0.44647509898604865,
   "fit_rms": 0.8955200918561602,
   "fit_R2": 0.9984362537424134
  },
  "PLT7": {
   "Pr_plus": 11.13879208728977,
   "Pr_minus": -12.346247836566715,
   "Uc_plus": 5.8297407086113,
   "Uc_minus": -5.6552623338521855,
   "Pmax": 26.861084523169552,
   "Vmax": 14.996503125964267,
   "loop_area": 461.70707395261707,
   "W_rec": 99.90117125971128,
   "W_charge": 318.64488781439917,
   "eta": 0.31351882638048356,
   "fit_Ps": 13.556058239798745,
   "fit_Vc": 8.905851543297317,
   "fit_delta": 3.2973050073330232,
   "fit_C": 0.9732855548549727,
   "fit_rms": 0.686388770896672,
   "fit_R2": 0.9989586351984014
  },
  "PLT14": {
   "Pr_plus": 10.881070186913687,
   "Pr_minus": -12.747631596358682,
   "Uc_plus": 6.336586433815623,
   "Uc_minus": -5.438331001692398,
   "Pmax": 27.6597705297782,
   "Vmax": 14.989622256514245,
   "loop_area": 480.3753441725348,
   "W_rec": 106.39723225405086,
   "W_charge": 337.5794560132265,
   "eta": 0.3151768579480209,
   "fit_Ps": 13.765643598560882,
   "fit_Vc": 9.127701351375464,
   "fit_delta": 3.2495386877689474,
   "fit_C": 1.0137124512260585,
   "fit_rms": 0.9108236926508917,
   "fit_R2": 0.9987418370071885
  },
  "PLT21": {
   "Pr_plus": 0.8431049160668322,
   "Pr_minus": -0.9847027529981993,
   "Uc_plus": 0.5401555707834548,
   "Uc_minus": -0.5177122670121432,
   "Pmax": 8.280849774353136,
   "Vmax": 5.0065047201004305,
   "loop_area": 14.700277309345438,
   "W_rec": 17.471097015637724,
   "W_charge": 24.442646683928242,
   "eta": 0.714779264355422,
   "fit_Ps": 1.0573633895699177,
   "fit_Vc": 3.924784470028142,
   "fit_delta": 1.4005841270485109,
   "fit_C": 1.4910917037509646,
   "fit_rms": 0.11629337194888918,
   "fit_R2": 0.9996130579379284
  }
 },
 "plt14_freq": {
  "100 Hz": {
   "Pr_plus": 18.876992269923974,
   "Pr_minus": -23.86189348451136,
   "Uc_plus": 8.884117914420635,
   "Uc_minus": -7.240445671307339,
   "Pmax": 35.977417024382476,
   "Vmax": 14.986967442771974,
   "loop_area": 930.4719270359055,
   "W_rec": 105.82601748592427,
   "W_charge": 502.7845017051774,
   "eta": 0.21047987184771758,
   "fit_Ps": 24.621132721909895,
   "fit_Vc": 10.22448401504913,
   "fit_delta": 3.7622590992997997,
   "fit_C": 0.805096142707284,
   "fit_rms": 2.231101290674735,
   "fit_R2": 0.9940248285416337
  },
  "400 Hz": {
   "Pr_plus": 12.933266006253788,
   "Pr_minus": -16.995105699592287,
   "Uc_plus": 6.980134984814218,
   "Uc_minus": -5.552874317116836,
   "Pmax": 30.386803661597185,
   "Vmax": 14.98844176651265,
   "loop_area": 604.2713462468746,
   "W_rec": 110.01830407679934,
   "W_charge": 393.8608605876591,
   "eta": 0.27933291953063527,
   "fit_Ps": 17.488749766665254,
   "fit_Vc": 9.171777980296921,
   "fit_delta": 3.588241362239183,
   "fit_C": 0.9630026132006912,
   "fit_rms": 1.5300071985129435,
   "fit_R2": 0.9971354034717583
  },
  "800 Hz": {
   "Pr_plus": 11.665915062696833,
   "Pr_minus": -14.694435155725861,
   "Uc_plus": 6.548846674154198,
   "Uc_minus": -5.31898391362529,
   "Pmax": 28.91357712188818,
   "Vmax": 14.993060445568688,
   "loop_area": 531.0448103788149,
   "W_rec": 109.51000462780118,
   "W_charge": 361.5361561352448,
   "eta": 0.30290194429913464,
   "fit_Ps": 15.70734986227569,
   "fit_Vc": 8.913299324806635,
   "fit_delta": 3.492006434599793,
   "fit_C": 0.9777599800913326,
   "fit_rms": 1.2598840514535667,
   "fit_R2": 0.997986878097682
  },
  "1000 Hz": {
   "Pr_plus": 11.689329506150203,
   "Pr_minus": -14.54248800133687,
   "Uc_plus": 6.437207265952515,
   "Uc_minus": -5.447478575000488,
   "Pmax": 28.56088712730417,
   "Vmax": 14.998006738500223,
   "loop_area": 523.1989485041049,
   "W_rec": 106.14172640825802,
   "W_charge": 354.055167492955,
   "eta": 0.2997886661557342,
   "fit_Ps": 15.432637636759472,
   "fit_Vc": 8.920605085425873,
   "fit_delta": 3.4520899743006463,
   "fit_C": 0.9756959309194299,
   "fit_rms": 1.1165258973560488,
   "fit_R2": 0.9982882331584045
  },
  "2000 Hz": {
   "Pr_plus": 10.889793676426622,
   "Pr_minus": -13.107748207636268,
   "Uc_plus": 6.325332254628256,
   "Uc_minus": -5.441867232232726,
   "Pmax": 27.680956962502364,
   "Vmax": 14.999889770203524,
   "loop_area": 480.6064187297452,
   "W_rec": 106.52805039489301,
   "W_charge": 337.60543423373787,
   "eta": 0.31554009382781245,
   "fit_Ps": 13.759504262580064,
   "fit_Vc": 9.118750943232811,
   "fit_delta": 3.234467507627545,
   "fit_C": 1.0132354619052684,
   "fit_rms": 0.9187834965933349,
   "fit_R2": 0.9986823845401895
  }
 },
 "scaling": {
  "beta_Uc_plus": [
   -0.11831411518627084,
   0.02011740994267663
  ],
  "beta_Uc_mean": [
   -0.10988328060974155,
   0.02494437562137194
  ],
  "alpha_area": [
   -0.2252943301987936,
   0.029287546834003923
  ],
  "gamma_Pr": [
   -0.18716228158986892,
   0.028594886905916814
  ],
  "beta_Uc_plus_f>=400": [
   -0.06150395058496868,
   0.014312752170778511
  ],
  "imprint_V": [
   0.8218361215566481,
   0.7136303338486911,
   0.614931380264454,
   0.4948643454760133,
   0.441732511197765
  ]
 },
 "electrostriction": {
  "PT/glass": {
   "ca": 1.0518,
   "Ps_uCcm2": 67.11443828333039
  },
  "PLT7/glass": {
   "ca_max": 1.0230038881930483,
   "Ps_max_uCcm2": 44.72513950501814,
   "peak": 22.82,
   "fwhm": 0.532
  },
  "PLT14/glass": {
   "ca_max": 1.0157132755203317,
   "Ps_max_uCcm2": 36.96446651010506,
   "peak": 22.49,
   "fwhm": 0.358
  },
  "PLT21/glass": {
   "ca_max": 1.0105938958783776,
   "Ps_max_uCcm2": 30.35141408979522,
   "peak": 22.82,
   "fwhm": 0.245
  },
  "PLT28/glass": {
   "ca_max": 1.0115884248792049,
   "Ps_max_uCcm2": 31.744119454331265,
   "peak": 22.82,
   "fwhm": 0.268
  },
  "PT/SiO2/Si": {
   "ca": 1.0518,
   "Ps_uCcm2": 67.11443828333039
  },
  "PLT7/SiO2/Si": {
   "ca_max": 1.0122117721444353,
   "Ps_max_uCcm2": 32.58670326913876,
   "peak": 23.73,
   "fwhm": 0.294
  },
  "PLT14/SiO2/Si": {
   "ca_max": 1.0108182926132938,
   "Ps_max_uCcm2": 30.671176971354647,
   "peak": 23.69,
   "fwhm": 0.26
  },
  "PLT21/SiO2/Si": {
   "ca_max": 1.0098816883343553,
   "Ps_max_uCcm2": 29.31343116159682,
   "peak": 24.03,
   "fwhm": 0.241
  },
  "PLT28/SiO2/Si": {
   "ca_max": 1.0098449049408706,
   "Ps_max_uCcm2": 29.258822438889915,
   "peak": 24.02,
   "fwhm": 0.24
  },
  "PT/LNO": {
   "ca": 1.0529,
   "Ps_uCcm2": 67.82329983125265
  },
  "PLT7/LNO": {
   "ca_max": 1.0143813473467906,
   "Ps_max_uCcm2": 35.36314385344121,
   "peak": 22.58,
   "fwhm": 0.329
  },
  "PLT14/LNO": {
   "ca_max": 1.0115574907478242,
   "Ps_max_uCcm2": 31.70172227912806,
   "peak": 22.63,
   "fwhm": 0.265
  },
  "PLT21/LNO": {
   "ca_max": 1.0096516442203998,
   "Ps_max_uCcm2": 28.970215920312665,
   "peak": 22.6,
   "fwhm": 0.221
  }
 }
}
